Repository: jsahe/gaas-solar-cell-thermal-characterization

# Temperature and Concentration Dependence of GaAs Solar Cells

**How much efficiency does a GaAs concentrator cell lose as it heats up, and does concentrating
the light make it worse?** Analysis code for I-V and quantum-efficiency measurements of GaAs
solar cells from 15 to 75 °C and 1 to 7 suns.

*Research internship (IAESTE), Sugiyama Laboratory, RCAST, The University of Tokyo, Summer 2023. MATLAB.*

## Results

**Thermal study** (one 0.25 cm² GaAs cell, 1 sun xenon source, 15–70 °C in 5 °C steps):

| | 15 °C | 70 °C | Linear trend |
|---|---|---|---|
| Efficiency | 17.0% | 14.8% | −0.038 points/°C (**~0.4 points per 10 °C**, −0.23%/°C relative to 25 °C) |
| Open-circuit voltage | 1.020 V | 0.908 V | −2.05 mV/°C |
| Short-circuit current density | 21.2 mA/cm² | 21.9 mA/cm² | +0.014 mA/cm²/°C |
| Fill factor | 0.79 | 0.75 | |

- Voc loss dominates. The small Jsc gain matches the narrowing GaAs bandgap
  (about −0.48 meV/K from a Bose-Einstein bandgap model), which lets the cell absorb slightly
  longer wavelengths.
- **Under concentration** (1–7 suns, 15–75 °C), efficiency falls with temperature at every
  concentration. The drop is steeper at higher concentration: about 2 points at 1 sun and
  3.6 points at 7 suns over 60 °C. At a fixed temperature, more suns also cost some efficiency,
  as fill factor drops.
- Concentrator designs therefore need active thermal management. Temperature, not
  concentration level, is the larger lever.

| Fill factor and efficiency vs. temperature | Voc vs. temperature, 1–7 suns |
|---|---|
| ![FF and efficiency](figures/ff_and_efficiency_vs_temperature.jpg) | ![Voc](figures/voc_vs_temperature_by_concentration.jpg) |

## What the code does

| File | Purpose |
|---|---|
| [`plotThermal.m`](src/plotThermal.m) | Thermal study: extracts Voc, Jsc, FF and efficiency at each temperature, fits linear temperature coefficients, plots I-V at 15 vs. 70 °C, and computes the GaAs bandgap vs. temperature |
| [`plotTh_Conc.m`](src/plotTh_Conc.m) | Concentration study: same parameters at 1–7 suns. Efficiency is normalized using the measured Jsc ratio as the effective concentration, because the tester assumes 1-sun input. |
| [`IVThermal.m`](src/IVThermal.m), [`IVTh.m`](src/IVTh.m) | Read one solar-simulator data file and return the I-V curve and summary parameters |
| [`plotIV.m`](src/plotIV.m), [`TableAverage.m`](src/TableAverage.m), [`variables.m`](src/variables.m), [`varstd.m`](src/varstd.m), [`plotstd.m`](src/plotstd.m) | Sample comparison: average I-V curves and parameters over repeated measurements of seven samples, with standard deviations |
| [`SResponse.m`](src/SResponse.m), [`EQEAverage.m`](src/EQEAverage.m), [`Jsc.m`](src/Jsc.m), [`plotEQE.m`](src/plotEQE.m), [`plotJsc.m`](src/plotJsc.m) | Spectral response to external quantum efficiency, and Jsc predicted by integrating EQE against the AM1.5G spectrum |

[`results/gaas_bandgap_vs_temperature.csv`](results/gaas_bandgap_vs_temperature.csv) holds the computed bandgap from 288 to 343 K.

## Data

The measurements belong to the Sugiyama Laboratory and are **not included**.
[`data/README.md`](data/README.md) describes the file layout the scripts expect, so the code can be
pointed at equivalent measurements. MATLAB R2020b or later, no toolboxes.

File: src/createfigure.m
function createfigure(X1, YMatrix1)
%CREATEFIGURE(X1, YMatrix1)
%  X1:  vector of plot x data
%  YMATRIX1:  matrix of plot y data

%  Auto-generated by MATLAB on 28-Jun-2023 14:27:31

% Create figure
figure('WindowState','fullscreen');

% Create axes
axes1 = axes;
hold(axes1,'on');

% Create multiple line objects using matrix input to plot
plot1 = plot(X1,YMatrix1,'MarkerSize',12,'Marker','.','LineWidth',3);
set(plot1(1),'DisplayName','1972','Color',[1 0 0]);
set(plot1(2),'DisplayName','2299','Color',[0 0 1]);
set(plot1(3),'DisplayName','2350',...
    'Color',[0.392156862745098 0.831372549019608 0.0745098039215686]);
set(plot1(4),'DisplayName','2369',...
    'Color',[0.301960784313725 0.745098039215686 0.933333333333333]);
set(plot1(5),'DisplayName','2529','Color',[1 0 1]);
set(plot1(6),'DisplayName','2530','Color',[0 0 0]);
set(plot1(7),'DisplayName','2531',...
    'Color',[0.929411764705882 0.694117647058824 0.125490196078431]);
%ylim([0, 1]);

% Create ylabel
ylabel('External Quantum Efficiency (%)','FontName','Helvetica Neue');

% Create xlabel
xlabel('Wavelength (nm)','FontName','Helvetica Neue');

% Create title
title('External Quantum Efficiency');

grid(axes1,'on');
hold(axes1,'off');
% Set the remaining axes properties
set(axes1,'FontName','Helvetica Neue','FontSize',18);
% Create legend
legend1 = legend(axes1,'show');
set(legend1,...
    'Position',[0.136641156462585 0.756178797468354 0.0527210884353741 0.161104718066743]);

File: src/variables.m
function output = variables(name)

%Define the file path
name = num2str(name);
str = [fullfile(dataDir(), 'Research', 'Jose', 'I-V') filesep];
str2 = '_sol.dat';

%Iterate data extraction from the 9 tests performed
for index = 0:1:8
    
    %Obtain data set
    fname = [str, name, '/', name, '-0', num2str(index), str2];
    dataset = fileread(fname);
    
    %Create a variable for each value of each test from 0 to 8
    IName = ['C', num2str(index)];
    VName = ['V', num2str(index)];
    PName = ['P', num2str(index)];
    EName = ['E', num2str(index)];

    % Extract relevant lines
    lines = strsplit(dataset, '\n');

    % Extract the required values from the dataset
    for i = 1:numel(lines)
        line = lines{i};
        
        % Check for specific keywords and extract values
        if contains(line, 'Jsc [mA/cm2]')
            values = str2double(strsplit(line, ','));
            Jsc = values(2:end);
        elseif contains(line, 'Voc [V]')
            values = str2double(strsplit(line, ','));
            Voc = values(2:end);
        elseif contains(line, 'PMax [mW/cm2]')
            values = str2double(strsplit(line, ','));
            Pmax = values(2:end);
        elseif contains(line, 'Efficiency [%]')
            values = str2double(strsplit(line, ','));
            Efficiency = values(2:end);
        end
        
    end
    
    %Filter Voltage in case test range failed
    VoDiff = abs((Voc(1,1) - Voc(1,3))/Voc(1,1));

    if VoDiff < 0.01
        Vo = Voc(1,3);
    else
        Vo = Voc(1,1);
    end
    
    eval([IName, ' = Jsc(1,1);']);
    eval([VName, ' = Vo;']);
    eval([PName, ' = Pmax(1,1);']);
    eval([EName, ' = Efficiency(1,1);']);

end

%Average the value across the 9 tests
Jset = [C0, C1, C2, C3, C4, C5, C6, C7, C8];
Vset = [V0, V1, V2, V3, V4, V5, V6, V7, V8];
Pset = [P0, P1, P2, P3, P4, P5, P6, P7, P8];
Eset = [E0, E1, E2, E3, E4, E5, E6, E7, E8];

J = mean(Jset);
V = mean(Vset);
P = mean(Pset);
E = mean(Eset);

output = [J, V, P, E];
